Repository: Tianshang301/TianshangKnowledgeBase

---
aliases: [README]
tags: ['00_KnowledgeFramework', 'README']
created: 2026-05-17

updated: 2026-05-13
---

# TianshangKnowledgeBase（天殇知识库）

欢迎来到 **TianshangKnowledgeBase** – 个人综合知识库。
本知识库依据 **联合国教科文组织（UNESCO）基础学科分类** 与 **中华人民共和国教育部学科门类体系** 构建，覆盖从小学到大学本科及以上所有主要学科领域。

> 让知识有序生长，日有所进。

---

## 📊 数据总览

| 指标 | 数值 |
|------|------|
| Markdown 文件数 | **2,301** |
| 总文本量 | **474,311 行 / 16.5 MB** |
| 内容目录数 | **526 个** |
| INDEX 导航覆盖 | **100%**（每目录均有 INDEX.md） |
| YAML Frontmatter 覆盖 | **100%**（统一 aliases + tags） |
| 命名规范 | **UpperCamelCase**（二级及以下目录 + 英文文件名） |
| 破损 Wiki-Link | **0** |
| CI 自动化 | GitHub Actions（link check + markdownlint + 编码检查） |
| 学科覆盖 | **14 大学科门类** |
| 版本控制 | Git + GitHub |

---

## 📁 目录结构

```text
TianshangKnowledgeBase/
│
├── 00_KnowledgeFramework/           # 知识体系框架（元知识）
├── 01_K12/                          # K12 基础教育
├── 02_NaturalSciences/              # 自然科学
├── 03_HumanitiesAndSocialSciences/  # 人文与社会科学
├── 04_EngineeringAndTechnology/     # 工学与技术科学
├── 05_ComputerScience/              # 计算机科学
├── 06_ArtsAndCreativity/            # 艺术与创造性领域
├── 07_InterdisciplinarySciences/    # 交叉学科
├── 08_AgriculturalSciences/         # 农学
├── 09_MedicineAndHealth/            # 医学与健康
├── 10_MilitarySciences/             # 军事科学
├── 11_ManagementSciences/           # 管理科学
├── 12_SportsScience/                # 体育科学
└── 13_Others/                       # 其他
```

> 各目录内均有 `INDEX.md` 提供文件导航，部分含 `LearningPath.md` 学习路径指南。

---

## ✅ 优化特性

### 命名规范
- 二级及以下目录：**UpperCamelCase**（如 `DataStructuresAndAlgorithms`, `MachineLearning`）
- Markdown 文件：英文名 **UpperCamelCase**，中文名保留汉字
- `INDEX.md` / `LearningPath.md` / `README.md` 作为约定文件名

### 元数据
- 全部文件含 YAML frontmatter：`aliases` + `tags`
- `tags` 从目录路径自动推导，支持 Obsidian Graph View 按标签着色

### CI/CD
- 每次推送自动验证：破损链接、U+FFFD 编码、行尾空白、INDEX 完整性
- markdownlint 强制格式一致性

---

## 🚀 使用建议

1. **克隆**
   ```bash
   git clone https://github.com/Tianshang301/TianshangKnowledgeBase.git
   ```

2. **推荐工具**
   - 本地编辑：Obsidian（免费）
   - AI 辅助：Obsidian Copilot（DeepSeek API）或 Ollama + Qwen2.5
   - 全文检索：Obsidian 内置搜索或 ripgrep

3. **与 AI 结合**
   - 支持 MCP 协议（Model Context Protocol），AI Agent 可直接读取知识库
   - 适用于 Claude Code、Cursor 等工具的上下文注入

---

## 📜 许可证

**CC BY-NC-SA 4.0**（署名 – 非商业性使用 – 相同方式共享）

---

**让知识有序生长，日有所进。**
—— TianshangKnowledgeBase

File: 04_EngineeringAndTechnology/MetallurgicalEngineering/MaterialsProcessing/INDEX.md
---
aliases: [INDEX]
tags: ['MetallurgicalEngineering', 'MaterialsProcessing', 'INDEX']
created: 2026-05-16
updated: 2026-05-13
---

# 材料加工工程

本索引汇集了材料加工与成型技术，涵盖金属成型、焊接及增材制造等内容。

## 文件

- [[MaterialsProcessing]]
- [[材料成型与加工技术]]

File: 04_EngineeringAndTechnology/MetallurgicalEngineering/MaterialsProcessing/MaterialsProcessing.md
# 材料加工

## 学科定义
材料加工是将原材料通过物理或化学方法转化为具有特定形状、结构和性能的制品或半成品的工程技术。它是连接材料制备与工程应用的桥梁，涵盖了从液态、粉末态到固态成形的全过程，涉及凝固、塑性成形、连接、粉末冶金、增材制造等多种工艺路线。

## 核心内容

### 一、凝固加工

#### 1.1 凝固理论基础

**形核（Nucleation）**：
- **均匀形核**：熔体中自发形成晶核，所需过冷度大
- **非均匀形核**：在模壁或杂质表面形核，过冷度小

临界形核半径：$r^* = \frac{2\gamma_{SL}}{\Delta G_V}$

形核率：$I = I_0\exp\left(-\frac{\Delta G^*}{kT}\right)\exp\left(-\frac{Q_d}{kT}\right)$

**晶体生长**：
- 平界面生长：成分过冷小时稳定
- 枝晶生长：成分过冷大时形成树枝晶
- 共晶生长：两相协同生长（层片状或棒状）

**溶质再分配**：
$$k_0 = \frac{C_S}{C_L}$$

其中 $k_0$ 为平衡分配系数，$C_S$ 和 $C_L$ 分别为固相和液相中的溶质浓度。当 $k_0 < 1$ 时，溶质在液相中富集，导致成分过冷和偏析。

#### 1.2 铸造工艺对比

| 工艺 | 原理 | 表面精度 | 生产率 | 适用合金 | 典型应用 |
|:---|:---|:---:|:---:|:---|:---|
| 砂型铸造 | 砂型重力浇注 | 低 | 低–中 | 各类合金 | 大型铸件、汽缸体 |
| 熔模铸造 | 蜡模→陶瓷壳→浇注 | 高 | 中 | 高熔点合金 | 涡轮叶片、精密件 |
| 压铸 | 高压将熔体压入金属模具 | 高 | 高 | 非铁合金 | 汽车零件、外壳 |
| 低压铸造 | 低压气体驱动充型 | 高 | 中高 | 铝合金 | 轮毂、缸盖 |
| 离心铸造 | 旋转模具离心力充型 | 中 | 中高 | 铸铁、铜合金 | 管材、套筒 |
| 连续铸造 | 结晶器连续拉坯 | 中 | 高 | 钢、铝合金 | 板坯、方坯 |

**凝固时间**（Chvorinov规则）：
$$t_s = C\left(\frac{V}{A}\right)^2$$

其中 $V$ 为铸件体积，$A$ 为散热表面积，$C$ 为铸型常数。

#### 1.3 铸件缺陷

| 缺陷类型 | 成因 | 预防措施 |
|:---|:---|:---|
| 缩孔/缩松 | 凝固收缩未能被补缩 | 设置冒口、冷铁 |
| 气孔 | 气体在凝固过程中析出 | 除气、干燥型砂 |
| 热裂 | 凝固末期热应力过大 | 控制合金成分、优化浇注温度 |
| 偏析 | 溶质再分配不均匀 | 电磁搅拌、均匀化退火 |
| 夹渣 | 非金属夹杂物卷入 | 挡渣浇注、过滤净化 |

### 二、成形加工

#### 2.1 轧制

**热轧**：在再结晶温度以上轧制，细化晶粒、消除铸造缺陷，用于板带材、型材生产。

**冷轧**：在再结晶温度以下轧制，提高尺寸精度和表面质量，产生加工硬化。

**轧制力计算**：
$$F = \bar{Y}\sqrt{R\Delta h}Q_p$$

其中 $\bar{Y}$ 为平均屈服强度，$R$ 为轧辊半径，$\Delta h$ 为压下量，$Q_p$ 为轧制力函数。

#### 2.2 锻造

| 方式 | 特征 | 优点 | 缺点 |
|:---|:---|:---|:---|
| 自由锻 | 工件在上下砧间变形 | 灵活、适合单件 | 精度低、效率低 |
| 模锻 | 金属在模腔内成形 | 精度高、效率高 | 模具成本高 |
| 开式模锻 | 有飞边槽 | 充填性好 | 材料损耗大 |
| 闭式模锻 | 无飞边 | 材料利用率高 | 对坯料质量要求高 |

#### 2.3 挤压与拉拔

**直接挤压**：挤压杆推动坯料通过模具，坯料与挤压筒壁间有摩擦。

**间接挤压**：模具穿过坯料，无摩擦损失，挤压力降低 20–30%。

**拉拔**：棒材或线材通过拉丝模，截面积减小、长度增加。变形量用减面率 $r$ 表示：

$$r = \frac{A_0 - A_f}{A_0} \times 100\%$$

#### 2.4 板料成形

| 工艺 | 原理 | 产品实例 |
|:---|:---|:---|
| 深冲 | 凸模将平板压入凹模形成杯状件 | 饮料罐、汽车油箱 |
| 弯曲 | 板料沿直线发生塑性弯曲 | 机箱、支架 |
| 胀形 | 局部拉伸减薄 | 汽车外板 |
| 旋压 | 旋转工具逐点变形 | 锅具、灯具 |

### 三、连接工艺

#### 3.1 熔焊

| 方法 | 热源 | 保护方式 | 特点 | 应用 |
|:---|:---|:---|:---|:---|
| SMAW（焊条电弧焊） | 电弧 | 药皮 | 设备简单、灵活 | 结构件、现场焊接 |
| GMAW（熔化极气体保护焊） | 电弧 | 保护气体 | 自动化程度高 | 汽车、船舶 |
| GTAW（钨极氩弧焊） | 电弧 | 氩气 | 质量高、速度低 | 不锈钢、铝合金 |
| 埋弧焊（SAW） | 电弧 | 焊剂层 | 熔深大、效率高 | 厚板、长直焊缝 |
| 激光焊 | 激光束 | 保护气体 | 热影响区小 | 精密件、薄板 |

**焊接热输入**：
$$H = \eta \frac{UI}{v}$$

其中 $U$ 为电压，$I$ 为电流，$v$ 为焊接速度，$\eta$ 为热效率。

#### 3.2 压焊与钎焊

**电阻点焊**：利用电阻热将上下板在电极压力下熔合，广泛用于白车身制造。

**摩擦搅拌焊（FSW）**：搅拌头旋转并沿焊缝移动，摩擦生热使材料塑性流动混合。固态连接，无熔焊缺陷，适合铝合金。

**钎焊**：填充金属（钎料）熔点低于母材，通过毛细作用填充接头间隙：

$$h = \frac{2\gamma\cos\theta}{\rho gr}$$

**粘接**：利用胶粘剂实现连接，应力分布均匀，适合异种材料。

### 四、粉末冶金

#### 4.1 粉末制备

| 方法 | 原理 | 粉末特征 | 适用材料 |
|:---|:---|:---|:---|
| 还原法 | 金属氧化物还原 | 多孔、不规则 | Fe、Cu、W |
| 雾化法 | 熔体高压气体/水破碎 | 球形、粒度可控 | 各类合金 |
| 电解法 | 电解沉积后研磨 | 高纯、树枝状 | Cu、Ni |
| 机械合金化 | 高能球磨 | 细晶、非平衡 | 氧化物弥散强化合金 |

#### 4.2 成形与烧结

**压制成形**：粉末在模具中单轴加压，压制密度和压力关系：

$$\rho_{相对} = 1 - \exp\left(-\frac{mP}{P_0}\right)$$

**烧结**：压坯在低于熔点的温度下加热，发生颗粒间颈部形成、致密化和晶粒长大。

| 烧结类型 | 温度 | 液相存在 | 致密化程度 | 典型材料 |
|:---|:---:|:---:|:---:|:---|
| 固相烧结 | 0.7–0.9 $T_m$ | 否 | 中 | Fe、Cu、W |
| 液相烧结 | 高于低熔点组分熔点 | 是 | 高 | WC-Co硬质合金 |
| 热压烧结 | 同时加热加压 | 可有 | 很高 | 陶瓷、金刚石工具 |

### 五、增材制造（3D打印）

#### 5.1 主要工艺对比

| 工艺 | 材料 | 原理 | 精度 | 强度 | 典型应用 |
|:---|:---|:---|:---:|:---:|:---|
| SLA（立体光固化） | 光敏树脂 | 紫外激光逐层固化 | 高 | 中 | 原型、模型 |
| SLS（选择性激光烧结） | 尼龙、金属粉末 | 激光逐层烧结 | 中 | 高 | 功能件、小批量 |
| FDM（熔融沉积成形） | ABS、PLA | 热塑性丝材逐层挤出 | 低 | 中低 | 原型、爱好 |
| DMLS（直接金属激光烧结） | 金属粉末 | 激光逐层熔化 | 高 | 高 | 模具、医疗植入物 |
| EBM（电子束熔化） | 金属粉末 | 电子束逐层熔化 | 中 | 高 | 航空部件、骨科 |
| PolyJet（多喷头成形） | 光敏树脂 | 喷墨+紫外固化 | 很高 | 中 | 多材料原型 |

#### 5.2 增材制造设计原则
- 悬垂结构需支撑（<45°角）
- 各向异性：Z向强度通常低于XY平面
- 层间结合弱于单层内结合
- 后处理需求：去支撑、表面抛光、热等静压（HIP）

### 六、热处理

#### 6.1 钢的热处理

| 工艺 | 加热温度 | 冷却方式 | 组织变化 | 硬度变化 |
|:---|:---:|:---|:---|:---:|
| 退火 | $A_3 + 30–50°C$ | 炉冷 | 珠光体 | 降低 |
| 正火 | $A_3 + 30–50°C$ | 空冷 | 索氏体 | 中等 |
| 淬火 | $A_3 + 30–50°C$ | 水/油冷 | 马氏体 | 显著提高 |
| 回火 | 150–650°C | 随炉或空冷 | 回火马氏体/索氏体 | 调整 |

**TTT曲线与CCT曲线**：过冷奥氏体等温转变曲线，用于确定临界冷却速度和热处理工艺参数。

**扩散系数**（Arrhenius型）：
$$D = D_0\exp\left(-\frac{Q_d}{RT}\right)$$

**再结晶动力学**（Avrami方程）：
$$X = 1 - \exp(-Kt^n)$$

其中 $X$ 为再结晶体积分数，$K$ 为速率常数，$n$ 为Avrami指数。

#### 6.2 沉淀硬化
铝合金、镍基高温合金的强化机制：
1. 固溶处理：合金元素溶入基体
2. 淬火：获得过饱和固溶体
3. 时效：析出细小弥散的第二相颗粒阻碍位错运动

**时效动力学**：
$$f(t) = 1 - \exp\left[-(Kt)^n\right]$$

### 七、表面工程

#### 7.1 表面处理技术对比

| 技术 | 原理 | 涂层厚度 | 特性 | 应用 |
|:---|:---|:---:|:---|:---|
| 电镀 | 电解沉积金属 | 5–50 μm | 耐腐蚀、装饰 | 镀锌、镀铬、镀镍 |
| 化学镀 | 自催化还原沉积 | 5–50 μm | 均匀覆盖 | 镀Ni-P、镀Cu |
| CVD（化学气相沉积） | 气态前驱体热分解 | 1–20 μm | 高纯度、结合力强 | TiN、DLC涂层 |
| PVD（物理气相沉积） | 材料蒸发/溅射沉积 | 0.5–10 μm | 低温、环保 | 刀具硬质涂层 |
| 热喷涂 | 熔融粒子高速撞击基体 | 50–500 μm | 厚度范围大 | 耐磨损、热障涂层 |
| 阳极氧化 | 电解生成氧化膜 | 5–30 μm | 耐磨、绝缘 | 铝合金表面处理 |

#### 7.2 扩散处理
- **渗碳**：低碳钢表面渗入碳，获得高碳表面（HRC 58–62）
- **渗氮**：表面形成氮化物，硬度极高（HV 1000–1200）
- **碳氮共渗**：同时渗入碳和氮，综合性能好

### 八、工艺-结构-性能关系

#### 8.1 核心关系
材料加工的终极目标是建立**工艺参数 → 微观结构 → 宏观性能**的定量关系：

$$P（性能）= f（S（微观结构），C（化学成分），T（温度），\varepsilon（应变），\dot{\varepsilon}（应变速率）\ldots）$$

**Hall-Petch关系**（晶粒细化强化）：

$$\sigma_y = \sigma_0 + \frac{k_y}{\sqrt{d}}$$

其中 $d$ 为晶粒尺寸，$k_y$ 为Hall-Petch常数。

**加工硬化的Hollomon方程**：

$$\sigma = K\varepsilon^n$$

其中 $n$ 为加工硬化指数。

### 九、缺陷与质量控制

#### 9.1 常见加工缺陷

| 加工方式 | 典型缺陷 | 检测方法 |
|:---|:---|:---|
| 铸造 | 缩孔、气孔、热裂、偏析 | X射线探伤、超声检测 |
| 锻造 | 折叠、裂纹、晶粒粗大 | 磁粉探伤、金相分析 |
| 焊接 | 气孔、未熔合、热裂纹、变形 | 射线检测、着色渗透 |
| 热处理 | 淬火裂纹、硬度不均、脱碳 | 硬度测试、金相检验 |
| 粉末冶金 | 密度不均、孔隙率过高 | 阿基米德法密度测量 |

#### 9.2 质量控制方法
- **统计过程控制（SPC）**：控制图监控关键工艺参数
- **失效模式与影响分析（FMEA）**：预防性识别缺陷模式
- **无损检测（NDT）**：在不损伤工件的前提下检测内部和表面缺陷
- **ISO 9001质量体系**：全流程质量管理

### 十、前沿发展趋势

- **高性能金属增材制造**：大型化、高速化、多材料打印
- **智能成形**：数字孪生驱动工艺优化、机器学习预测材料性能
- **纳米晶/超细晶材料**：强塑性变形（SPD）技术如等通道角挤压（ECAP）
- **多尺度模拟**：第一性原理→相场法→有限元的多尺度集成
- **绿色制造**：降低能耗、减少废料、近净成形（Near-Net Shape）

## 参考资源
- 《材料成形原理》（陈国良 等）
- 《材料加工工艺》（黄天佑 等）
- 《Fundamentals of Modern Manufacturing》（Groover）
- 《Deformation and Fracture Mechanics of Engineering Materials》（Hertzberg）
- 《Welding Metallurgy》（Kou）
- 《Additive Manufacturing Technologies》（Gibson et al.）

File: 04_EngineeringAndTechnology/MetallurgicalEngineering/MaterialsProcessing/材料成型与加工技术.md
---
aliases: [材料成型与加工技术]
tags: ['MetallurgicalEngineering', 'MaterialsProcessing', '材料成型与加工技术']
---

# 材料成型与加工技术

## 一、材料成型概述

材料成型是将原材料通过特定的工艺方法转变为具有所需形状、尺寸和性能的制品的技术过程。材料成型技术是制造业的基础，直接影响产品的质量、成本和生产效率。

材料成型技术可分为三大类：
- **液态成型**：将熔融材料浇注到模具中凝固成型
- **塑性成型**：利用材料的塑性变形能力在外力作用下成型
- **连接成型**：将多个部件通过焊接、粘接等方式连接组合

## 二、铸造技术

铸造是将熔融金属浇注到与零件形状相适应的铸型型腔中，冷却凝固后获得铸件的工艺方法。

**砂型铸造**：使用砂型作为铸型，是最传统和通用的铸造方法。砂型铸造工艺包括制模、混砂、造型、熔炼、浇注、落砂和清理等工序。适用于各种金属和尺寸范围广的铸件。

**特种铸造**：

| 铸造方法 | 特点 | 精度 | 适用合金 | 典型产品 |
|----------|------|------|----------|----------|
| 熔模铸造 | 蜡模精密、无分型面 | 高 | 各类合金 | 涡轮叶片、首饰 |
| 压力铸造 | 高压充型、效率高 | 高 | 铝合金、锌合金 | 汽车零件、电子产品 |
| 离心铸造 | 离心力充型 | 中等 | 铸铁、铜合金 | 管道、缸套 |
| 低压铸造 | 低压充型、平稳 | 较高 | 铝合金 | 轮毂、缸盖 |
| 连续铸造 | 连续凝固成型 | 中等 | 钢、有色金属 | 板坯、方坯 |

铸造工艺设计的关键参数包括浇注系统设计、冒口设置、分型面选择和铸造收缩率确定。铸造缺陷如缩孔、气孔、裂纹和偏析需要通过工艺优化加以预防。

**铸造收缩率**：
$$\varepsilon_s = \frac{V_{solid} - V_{room}}{V_{solid}} \times 100\%$$

## 三、塑性成型技术

塑性成型利用金属的塑性，在外力作用下使其发生塑性变形，获得所需形状和性能。

**锻造**：通过锤击或压力使金属毛坯产生塑性变形。锻造分为自由锻和模锻。自由锻适用于单件小批量的大型锻件，模锻适用于批量生产的中小型锻件。

**轧制**：金属通过旋转轧辊的间隙产生塑性变形。轧制产品包括板材、带材、型材、管材和线材。热轧在再结晶温度以上进行，冷轧在室温进行。

**轧制力**：
$$F = \bar{Y} \sqrt{R \Delta h} Q_p$$

其中 $\bar{Y}$ 为平均屈服强度，$R$ 为轧辊半径，$\Delta h$ 为压下量。

**挤压**：将金属毛坯放入挤压筒中，通过冲头施加压力使金属从模孔挤出。挤压可生产截面复杂的型材，铝合金型材是挤压技术的典型应用。

**拉拔**：将金属坯料拉过截面逐渐减小的拉拔模，获得截面尺寸精确的线材、棒材和管材。

| 工艺 | 应力状态 | 变形特点 | 产品形式 | 材料利用率 |
|------|----------|----------|----------|------------|
| 自由锻 | 三向压应力 | 逐次变形 | 大型锻件 | 低 |
| 模锻 | 三向压应力 | 一次成型 | 精密锻件 | 中 |
| 热轧 | 压应力 | 连续变形 | 板材型材 | 高 |
| 冷轧 | 压应力 | 连续变形 | 精密带材 | 高 |
| 挤压 | 三向压应力 | 一次成型 | 复杂截面型材 | 高 |
| 拉拔 | 拉应力 | 连续变形 | 线材、细管 | 高 |

## 四、焊接技术

焊接是通过加热或加压使两个分离的金属件达到原子间结合而连接成一体的工艺方法。

**熔焊**：加热使焊接部位熔化形成熔池，冷却后形成焊缝。主要方法包括：
- 电弧焊：利用电弧热的熔化焊接，包括手工电弧焊、气体保护焊（MIG/MAG、TIG）和埋弧焊
- 激光焊：利用高能量密度激光束熔化焊接，热影响区小、变形小、速度快
- 电子束焊：在高真空环境中利用高速电子束熔化焊接

**焊接热输入**：
$$H = \eta \frac{UI}{v}$$

其中 $U$ 为电压，$I$ 为电流，$v$ 为焊接速度，$\eta$ 为热效率。

**压焊**：在加热或不加热的条件下施加压力使焊接面结合。电阻焊（点焊、缝焊、对焊）是典型的压焊方法。

**钎焊**：使用熔点低于母材的钎料，加热熔化后填充到接头间隙中，通过润湿和毛细作用形成连接。

焊接质量的主要评价指标包括焊缝强度、接头韧性、热影响区硬度、焊接变形和焊接缺陷（裂纹、气孔、夹渣、未熔合）等。

## 五、粉末冶金

粉末冶金是用金属粉末或金属与非金属粉末的混合物为原料，经过成型和烧结制造材料或制品的工艺。

**工艺过程**：
1. 粉末制备：雾化法、还原法、电解法、机械粉碎法
2. 粉末混合：添加润滑剂、合金元素
3. 压制成型：在模具中加压成型
4. 烧结：在保护气氛中加热至低于熔点的温度，使粉末颗粒结合
5. 后续处理：复压、浸油、热处理、精整

粉末冶金的特点是可以制造其他工艺难以实现的材料，如多孔材料、难熔金属制品、硬质合金、金属陶瓷等。其近净成型的特点减少了后续机加工量。

## 六、增材制造

增材制造（3D 打印）是通过逐层堆叠材料构建三维实体的技术。

**主要技术路线**：

| 技术 | 材料形式 | 能量源 | 精度 | 典型应用 |
|------|----------|--------|------|----------|
| FDM | 热塑性丝材 | 电热 | 中等 | 原型、功能件 |
| SLA | 光敏树脂 | 紫外激光 | 高 | 精密原型 |
| SLS | 粉末 | 激光 | 中等 | 功能件、小批量 |
| SLM | 金属粉末 | 激光 | 高 | 金属功能件 |
| EBM | 金属粉末 | 电子束 | 高 | 航空航天件 |
| 粘结剂喷射 | 粉末+粘结剂 | 无 | 中等 | 砂型、金属件 |

增材制造的优势在于无需模具、设计自由度大、材料利用率高、适合复杂结构和个性化定制。其局限包括生产速度慢、表面质量有待提高、大尺寸零件成本高等。

## 七、材料加工中的数值模拟

数值模拟在材料成型中的应用日益广泛，它可以帮助优化工艺参数、减少试错成本和缩短开发周期。

**铸造模拟**：利用 ProCAST、MAGMA 等软件模拟充型过程、温度场分布、凝固过程和应力场，预测缩孔、缩松、热裂等铸造缺陷。

**锻造模拟**：利用 DEFORM、FORGE 等软件模拟金属的塑性流动、应力应变分布、模具受力和温度变化，优化锻模设计和工艺参数。

**焊接模拟**：利用 SYSWELD 等软件模拟焊接温度场、相变过程、残余应力和变形，预测热影响区组织变化。

**注塑成型模拟**：利用 Moldflow 等软件模拟塑料熔体的充填、保压、冷却和翘曲过程，优化浇口位置和工艺参数。

## 八、绿色制造与可持续加工

材料加工业的绿色化转型是实现制造业可持续发展的重要方向：

**节能技术**：提高加热炉热效率、余热回收利用、伺服驱动替代液压系统等。

**切削液减量**：采用微量润滑技术和干式切削，减少切削液使用量和废液处理成本。

**近净成型**：通过精密铸造、精密锻造和粉末冶金等技术减少后续机加工量，提高材料利用率。

| 工艺 | 材料利用率 (%) | 能耗 (MJ/kg) | 碳排放 (kg CO₂/kg) |
|:---|:---:|:---:|:---:|
| 砂型铸造 | 50–70 | 20–40 | 2–4 |
| 精密锻造 | 70–85 | 15–30 | 1.5–3 |
| 粉末冶金 | 90–95 | 10–25 | 1–2.5 |
| 增材制造 | 90–98 | 50–200 | 5–20 |
| 传统机加工 | 30–50 | 5–15 | 0.5–1.5 |

**再制造**：对废旧产品进行修复和再加工，恢复其性能和使用价值。再制造在工程机械、汽车零部件和航空发动机等领域已经得到应用。

## 参考资源

1. 施江澜. 材料成型工艺基础. 机械工业出版社, 2012.
2. 李顺群. 铸造工艺学. 机械工业出版社, 2015.
3. 刘建华. 塑性成型工艺. 机械工业出版社, 2013.
4. 陈祝年. 焊接工程师手册. 机械工业出版社, 2017.
5. Kalpakjian, S. & Schmid, S.R. Manufacturing Engineering and Technology. Pearson, 2013.
6. 黄培云. 粉末冶金原理. 冶金工业出版社, 2012.
7. 张远明. 增材制造技术. 科学出版社, 2018.
8. 李德群. 材料成型 CAE 技术. 机械工业出版社, 2015.
